Repository: minimal3dp/m3dp-filament-recommendation-engine

# FDM Filament Recommendation Engine

A web-based tool to help users select the best Fused Deposition Modeling (FDM) 3D printing filament for their specific project needs.

> For AI coding agents: see `.github/copilot-instructions.md` for repo-specific guidance, architecture notes, and workflow conventions.

## Overview

This application provides an intelligent, filterable database of FDM filament materials, allowing users to quickly identify the optimal material based on their requirements. Users can filter by mechanical properties, environmental resistance, printability, cost, and more.

## Features

### Current Features (v1.6.0) 🆕

- **Global Cmd+K Search** 🆕: Quick keyboard-driven search modal
  - Press `Cmd+K` (Mac) or `Ctrl+K` (Windows/Linux)
  - Search materials by name, cluster, or type in real-time
  - Keyboard navigation (↑↓ to navigate, Enter to select, Escape to close)
  - Seamlessly integrates with material detail modal
  
- **Bed Surface Recommendations** (v1.5.0): Recommended adhesion surfaces for each material
  - Display in Print Settings section
  - MatterHackers-sourced authoritative data
  - 100% coverage (29 materials)
  - Surface types: Blue Tape, PEI, Kapton, Garolite, high-temp options

- **Expanded Material Database**: 40+ materials (up from 23), including:
  - PPSU, HIPS, PET, additional Nylon variants (PA6, PA12)
  - PC-ABS Blend, TPU hardness variants (85A, 95A)
  - PLA specialty variants (Silk, Glow-in-the-dark)
  - Additional fiber-reinforced composites (PETG-CF, Nylon-GF)

- **Enhanced Engineering Data**: Advanced material properties for professional applications
  - **Thermal Properties**: Thermal expansion coefficients, thermal conductivity, specific heat capacity
  - **Creep Resistance**: Long-term performance under sustained load
  - **Fatigue Data**: Cycle-to-failure and fatigue strength measurements
  - **Material Behavior Notes**: Expert guidance on real-world performance

- **Print Profile Export** 🆕: Download slicer-ready profiles (Cura, PrusaSlicer, OrcaSlicer, Simplify3D)
  - **Cura**: Export optimized .ini profiles
  - **PrusaSlicer**: Export .ini profiles with PrusaSlicer-specific settings
  - **OrcaSlicer**: Export native JSON profiles (v1.9.0+)
  - **Simplify3D**: Export .fff XML profiles
  - Includes material-specific temperatures, speeds, retraction, and fan settings
  - Serves as a tested starting point for your prints

- **Annealing Support** 🆕:
  - **Show Annealed Properties Toggle**: Enable dual-mode to compare as-printed vs. annealed values
  - **Dual Compare View**: Strength (XY) and HDT rows render both as‑printed and annealed values when enabled
  - **Modal Annealing Guide**: Per‑material guide with suggested temperature, soak time, process steps, warnings, and references
  - **Per‑Material Presets**: Manufacturer/family presets where available; smart fallbacks for PLA, PETG, Nylon, PC, PAEK
  - **Header Hint Badge**: "Dual view: As‑Printed + Annealed" badge appears in Compare when dual mode is active
  - **Preference Persistence**: Annealed toggle state is saved and restored automatically

- **Interactive Material Details**: Click any material card to view comprehensive information
  - Detailed print settings (nozzle temp, bed temp, speeds, fan, retraction)
  - Complete mechanical properties with visual indicators
  - FEA-ready properties for engineering simulations
  - Thermal properties for dimensional accuracy calculations
  - Long-term performance data for functional parts
  - Material characteristics with color-coded status
  - Performance visualizations with progress bars

### Material Database

The engine includes comprehensive data for 40 materials:

- **Standard Materials**: PLA (Standard, Silk, Glow), HTPLA, ABS, HIPS, PET, PVA (Soluble)
- **Engineering Materials**: PETG (Standard, Carbon Fiber), ASA, Polycarbonate, PC-ABS Blend, Nylon (PA6, PA12, variants), Tough PLA
- **Composite Materials**: Carbon Fiber variants (PLA-CF, PETG-CF, Nylon-CF), Glass Fiber Nylon
- **Functional Materials**: TPU (95A, 85A Flexible), Polypropylene, Wood-filled, Metal-filled
- **High-Performance Materials**: PEEK, PEKK, ULTEM 9085 (PEI), PPSU

Each material includes **26 data points** covering mechanical properties, thermal characteristics, printability, cost, and special attributes.

## Data Sources

### Primary Database: `material_db.csv`
The primary database currently used by the application. Contains:
- 28 materials
- 26 properties per material
- Quantitative data (strength, stiffness, temperature ranges)
- Qualitative data (UV resistance, hygroscopic behavior, etc.)
- Print settings (nozzle temp, bed temp)
- Cost and density information
- Annealing data (where applicable)

### Secondary Database: `materials.json`
*(Not yet integrated)* Will provide:
- Detailed print profiles and settings
- Advanced engineering data for FEA simulations
- Fatigue and long-term performance data
- Material-specific warnings and best practices

File: data/alternate_data/Data Collection From Instructions.md (part 1 of 2)


# **Technical Dossier: Compilation and Analysis of Elongation at Break ($elongation\\\_at\\\_break\\\_pct$) for 28 3D Printing Materials**

## **Section 1: Executive Summary**

### **1.1 Project Objective**

This report addresses a critical data gap identified in the materials manifest dated November 12, 2025\.1 The single missing property, $elongation\\\_at\\\_break\\\_pct$, was absent for all 28 listed materials. This property is the primary metric for quantifying a material's ductility (its ability to deform under tensile stress before fracturing) versus its brittleness. Its absence prevents calculation of toughness and impairs the ability to recommend materials for functional parts that require any degree of flexibility or impact resistance.

The objective of this dossier is to source, collate, and critically analyze the $elongation\\\_at\\\_break\\\_pct$ for all 28 materials. The data has been sourced exclusively from freely available, public-domain technical data sheets (TDS) and academic papers. This report presents the data in easily extractable tabular formats and, most importantly, provides expert analysis to contextualize the values, as this property is highly sensitive to manufacturing processes and testing standards.

### **1.2 Summary of Key Findings**

The comprehensive analysis of the 28 materials reveals several profound, overarching trends that are critical for accurate material selection and database management. The simple numerical value of elongation at break is often misleading without considering the following factors.

* **The Process-Property Gap (FDM vs. Bulk):** The single most significant finding of this report is the dramatic discrepancy between the elongation properties of a base resin (e.g., as an injection-molded, sheet, or rod product) and the final properties of a Fused Deposition Modeling (FDM) 3D-printed part. In almost all cases, the FDM part is significantly more brittle. This is due to the anisotropic nature of FDM, where layer-to-layer adhesion (interlayer bonding) is the weakest point and the primary failure mechanism.  
  * **Example 1: HIPS.** Bulk, sheet-form High Impact Polystyrene (HIPS) is a very tough material, exhibiting 50-55% elongation at break.2 The FDM-printed counterpart, however, is extremely brittle, with values of only 6-10%.4  
  * **Example 2: PPSU.** Polyphenylsulfone in bulk form has an elongation at break between 30% and 60%.6 The FDM-printed part has an elongation of only 6.5%.8  
  * **Conclusion:** Using bulk material data for FDM part design calculations will lead to a catastrophic overestimation of ductility and toughness.  
* **The Anisotropy Imperative (X-Y vs. Z-axis):** Elongation at break is a strongly anisotropic property in FDM. A part printed "flat" (X-Y orientation), where tensile forces are applied along the continuous extruded beads, will always be more ductile than a part printed "upright" (Z-axis orientation), where tensile forces pull the individual layers apart.  
  * **Example 1: TPU 85A.** This flexible material shows 600% elongation in the X-Y (flat) orientation, but only 320% in the Z-X (upright) orientation.10  
  * **Example 2: PPSU.** This high-performance material shows 6.5% elongation in the X-Y orientation, but only 3.2% in the Z-axis orientation.8  
  * **Conclusion:** A single elongation value in a database is insufficient. For correct engineering, the data must be specified by print orientation relative to the direction of applied load.  
* **The "Additive Embrittlement" Effect:** The addition of particulate fillers, such as carbon fiber (CF), glass fiber (GF), wood, metal, or phosphorescent ("glow") powders, has a clear and predictable effect. These additives increase stiffness (tensile modulus) but consistently and dramatically *decrease* the elongation at break, making the material more brittle. These particles act as stress concentration points, initiating micro-cracks earlier than in a pure polymer matrix.  
  * **Example 1: PETG vs. PETG-CF.** Standard PETG is a ductile material with \~31% elongation.11 The addition of carbon fiber (PETG-CF) annihilates this ductility, which plummets to just 2-3%.12  
  * **Example 2: Nylon vs. Nylon-CF.** Standard Nylon is exceptionally tough, with \>120% elongation.14 Nylon-CF is a stiff, brittle composite with only 2-5% elongation.15  
  * **Conclusion:** Filled composites are intended for high-stiffness, high-strength applications and should never be used where part flexibility is required.  
* **The Plasticizing Effect of Moisture in Polyamides (Nylon):** The mechanical properties of Nylon (PA6, PA12) are inextricably linked to their moisture content. "Dry" or "as-printed" Nylon is relatively stiff and brittle. As the material absorbs ambient humidity, water molecules act as a plasticizer, disrupting hydrogen bonds between the polymer chains. This significantly *increases* ductility and impact strength.  
  * **Example: PA6-GF.** Polymaker's data for PA6-GF shows an elongation at break of 3.4% when "dry" (annealed). The *exact same* part, after conditioning at 70% relative humidity for 15 days, exhibits an elongation at break of 19.4%.17  
  * **Conclusion:** The performance of any Nylon part will change depending on its operational environment. A part may be brittle when first printed but will become significantly tougher as it equilibrates with ambient air.  
* **"PLA Plus" (PLA+) is a Marketing Term, Not a Standard:** Unlike "PLA," which has a somewhat predictable, brittle baseline, "PLA Plus" has no consistent chemical definition or property standard. The data found shows a massive variance, from 20% elongation 18 to a highly ductile 74%.19 This variance implies "PLA+" is a proprietary blend of PLA with an impact modifier (like TPU or other elastomers), with each manufacturer using a different "recipe."

## **Section 2: Master Data Table: Elongation at Break (%) for All Materials**

The following table provides the primary data deliverable, formatted for extraction. It lists all 28 materials and a single, representative elongation at break value. This value is the most reliable figure found for an **FDM-printed part in the X-Y (flat) orientation**, as this is the most commonly reported and represents the material's best-case FDM performance.

**Critical Notes on This Table:**

* **"See Analysis (Bulk Data Only)":** Indicates no FDM-specific data was found. The value listed in brackets is for the bulk (injection-molded, sheet, etc.) material and is *not* representative of FDM part performance.  
* **"No FDM Data (Breaks at Yield)":** Indicates FDM data sheets (e.g., for PC, ULTEM) omit this value and only list "elongation at yield." This implies the FDM part is brittle and breaks at its yield point.  
* **"Not Applicable":** Indicates the material is a support material (PVA) or used for non-mechanical applications (PVB), and this property is not reported.

| Material Category | Material | Typical Elongation at Break (%) | Source Link(s) |
| :---- | :---- | :---- | :---- |
| Standard Materials | PLA | 13.5 \- 15.5 % | [20](https://after-support.flashforge.jp/uploads/datasheet/tds/PLA_TDS_EN.pdf) |
| Standard Materials | PLA\_Plus | 20 \- 74 % (Highly Variable) | [18](https://www.farnell.com/datasheets/3775310.pdf)[19](https://www.esun3d.com/uploads/eSUN_PLA+-Filament_TDS_V4.0.pdf) |
| Standard Materials | HTPLA | 2.8 \- 4.6 % | [21](https://wiki.polymaker.com/polymaker-products/more-about-our-products/documents/technical-data-sheets/pla/ht-pla)[22](http://www.fiberforce.it/wp-content/uploads/2019/08/TDS_PLA-PRO-HT_REV-2.0.pdf) |
| Standard Materials | PLA\_CF | 2.0 \- 8.4 % | [23](https://store.bblcdn.eu/s8/default/aefa8303ad8d40248b0d86dfdad46518/Bambu_PLA-CF_Technical_Data_Sheet_V3.pdf)[24](https://www.iemai3d.com/wp-content/uploads/2020/12/CF-PLA_TDS.pdf) |
| Functional Materials | PETG | 31 % | [11](https://www.iemai3d.com/wp-content/uploads/2020/12/PETG_TDS.pdf) |
| Functional Materials | PETG\_CF | 2.2 \- 3.0 % | [12](https://www.materialpro3d.cz/user/related_files/tds_petg_cf_en.pdf)[13](https://www.3deology.co.in/assets/pdf/CF-PETG.pdf) |
| Functional Materials | PET | 5.2 % | [25](https://roffelsen3d.com/wp-content/uploads/2023/02/Roffelsen3D_FFF_PET_Material-Data-Sheet_v6.pdf) |
| Functional Materials | ABS | 4.6 ± 0.3 % | [26](https://um-support-files.ultimaker.com/materials/2.85mm/tds/ABS/Ultimaker-ABS-TDS-v5.00.pdf) |
| Functional Materials | ASA | 6.5 \- 12 % | [27](https://after-support.flashforge.jp/uploads/datasheet/tds/ASA_TDS_EN.pdf)[28](https://colorfabb.com/media/datasheets/tds/colorfabb/TDS_E_ColorFabb_ASA.pdf) |
| Functional Materials | HIPS | 6.0 \- 10.0 % | [4](https://after-support.flashforge.jp/uploads/datasheet/tds/HIPS_TDS_EN.pdf)[5](https://www.stratasys.com/siteassets/materials/materials-catalog/fdm-materials/validated-materials/hips/mds_fdm_hips_0823a.pdf) |
| Engineering Materials | PC-ABS\_Blend | 4.2 \- 26 % (Highly Variable) | [29](https://polymaker.com/wp-content/uploads/lana-downloads/Polymaker_PC_ABS_TDS_V5.1.pdf)[30](https://after-support.flashforge.jp/uploads/datasheet/tds/PC_ABS_TDS_EN.pdf) |
| Engineering Materials | Polycarbonate | No FDM Data (Breaks at Yield) | [31](https://um-support-files.ultimaker.com/materials/2.85mm/tds/PC/Ultimaker-PC-TDS-v5.00.pdf) |
| Engineering Materials | Nylon | \> 120 % | [14](https://um-support-files.ultimaker.com/materials/2.85mm/tds/NYLON/Ultimaker-Nylon-TDS-v5.00.pdf) |
| Engineering Materials | Nylon\_CF | 2.0 \- 4.6 % | [15](https://argylematerials.com/content/Nylon_12_CF-Material-Datasheet.pdf)[16](https://www.iemai3d.com/wp-content/uploads/2020/12/CF-PA_TDS.pdf) |
| Engineering Materials | Nylon\_GF | 3.4 % (Dry) / 19.4 % (Conditioned) | [17](https://polymaker.com/wp-content/uploads/lana-downloads/PolyMide_PA6_GF_TDS_V5.1.pdf) |
| Flexible Materials | TPU\_95A | 560 \- 1000 % | [32](https://after-support.flashforge.jp/uploads/datasheet/tds/TPU_TDS_EN.pdf)[33](https://um-support-files.ultimaker.com/materials/2.85mm/tds/TPU-95A/Ultimaker-TPU95A-TDS-v5.00.pdf) |
| Flexible Materials | TPU\_85A | 580 \- 600 % | [34](https://cdn03.plentymarkets.com/ioseuwg7moqp/propertyItems/4497029/Flex-TPU-85A-Filament-TDS.pdf)[10](https://move.forward-am.com/hubfs/AES%20Documentation/Flexible%20Filaments/TPU%2085A/TDS/Ultrafuse_TPU_85A_TDS_EN_v2.5.pdf) |
| Specialty Materials | PP (Polypropylene) | No FDM Data (Breaks at Yield) | [35](https://3dneworld.com/wp-content/uploads/2017/08/PP.pdf) |
| Specialty Materials | PVA | Not Applicable (Support Material) | [36](https://www.farnell.com/datasheets/2310523.pdf) |
| Specialty Materials | PVB | Not Applicable (Aesthetic/Interlayer) | [37](https://www.everlam.com/hubfs/Product_Fact_Sheets/EVERLAM_product%20fact%20sheet_EN.pdf) |
| Specialty Materials | PLA\_Wood | 6.5 \- 10 % | [38](https://spectrumfilaments.com/wp-content/uploads/2022/05/en_tds_spectrum_wood.pdf)[39](https://after-support.flashforge.jp/uploads/datasheet/tds/PLA_Wood_TDS_EN.pdf) |
| Specialty Materials | PLA\_Metal | 14.7 ± 1.5 % | [40](https://store.bblcdn.eu/s8/default/5f4a92a8e8df4512830af91f30a8e330/Bambu_PLA_Metal_Technical_Data_Sheet.pdf) |
| Specialty Materials | PLA\_Silk | 2.8 \- 12.5 % (Highly Variable) | [41](https://us.store.bambulab.com/products/pla-silk-upgrade)[42](https://after-support.flashforge.jp/uploads/datasheet/tds/PLA_Silk_TDS_EN.pdf) |
| Specialty Materials | PLA\_Glow-in-the-dark | 4.0 \- 8.9 % | [43](https://www.sunlu.com/products/1-75mm-sunlu-glow-in-the-darkluminous-3d-printer-filament-1kg-roll)[44](https://store.anycubic.com/products/pla-glow) |
| High-Performance Materials | ULTEM\_9085 | No FDM Data (Breaks at Yield) | [45](https://www.stratasys.com/siteassets/materials/materials-catalog/fdm-materials/ultem-9085/h2-model-updates/mds_fdm_ultem9085_0924a.pdf) |
| High-Performance Materials | PEEK | See Analysis (Bulk Data Only: 20-45%) | [46](https://www.victrex.com/-/media/downloads/datasheets/victrex_tds_450g.pdf)[47](https://xometry.eu/wp-content/uploads/2020/09/datasheet-PEEK.pdf) |
| High-Performance Materials | PEKK | 4.7 \- 6.0 % | [48](https://tech-labs.com/sites/images/stratasys-materials/Spec%20Sheet%20-%20ESD%20PEKK%20EN.pdf)[49](https://www.iemai3d.com/wp-content/uploads/2020/12/PEKK_TDS.pdf) |
| High-Performance Materials | PPSU | 6.5 % | [8](https://eshop.3dfinity.sk/user/related_files/tds_ppsu.pdf)[9](https://forward-am.com/wp-content/uploads/2021/01/Ultrafuse_PPSU_TDS_EN_v1.2.pdf) |

## **Section 3: Detailed Analysis & Data: Standard Materials**

### **3.1 PLA (Polylactic Acid)**

Standard PLA is known as a stiff but brittle material. The collated data confirms this reputation. Most FDM-specific data sheets report elongation at break values in the low-to-mid single digits, though some tougher formulations exist.

A critical data filtering step is required for PLA. Data from 50 shows elongation values of 100-160%.50 This data must be excluded, as it is for thin PLA *film* tested under ASTM D882. This test method is not representative of a 3D-printed part's bulk properties. The FDM-specific data from Flashforge (13.5-15.5%) 20 represents a higher-ductility PLA, while "Tough PLA" formulations paradoxically show lower values (3.1% to 9.4%).51 An academic review confirms the general understanding that standard PLA is a brittle material with less than 10% elongation at break.53

| Material / Manufacturer | Elongation at Break (%) | Test Standard | Orientation / Notes | Source |
| :---- | :---- | :---- | :---- | :---- |
| Flashforge PLA | 13.5 \- 15.5 % | ISO 527 | X-Y, 3D Printed | [20](https://after-support.flashforge.jp/uploads/datasheet/tds/PLA_TDS_EN.pdf) |
| Ultimaker Tough PLA | 3.1 % | ISO 527 | (Orientation not specified) | [51](https://juneau.org/wp-content/uploads/2018/11/UM180821-TDS-Tough-PLA-RB-V10.pdf) |
| Ultimaker Tough PLA | 9.4 $\\pm$ 1.9 % | ASTM D3039 | X-Y | [52](https://um-support-files.ultimaker.com/materials/2.85mm/tds/TOUGH-PLA/UM220509-Tough-PLA-TDS-RB-v2.10.pdf) |
| Numakers PLA | 4.3 % | ASTM D792 | (Standard mismatch in source) | [54](https://www.scribd.com/document/868964978/PLA-TDS-2) |
| Academic Review | \< 10 % | N/A | General property | [53](https://dspace.mit.edu/bitstream/handle/1721.1/112940/Anderson_Physical%20and%20mechanical%20properties.pdf) |
| Generic (Film) | 100 \- 160 % | ASTM D882 | **Not FDM Data** (Film) | [50](https://assets.alliedelec.com/v1583319773/Datasheets/afdb680de0fb698de95abc67451df79b.pdf) |

### **3.2 PLA\_Plus**

As noted in the executive summary, "PLA Plus" or "PLA+" is a proprietary marketing term without a standard technical definition. The data reflects this, showing extreme variation. The eSUN PLA+ value of 74% 19 suggests a highly modified PLA, likely blended with an elastomer like TPU. However, this value is for an *injection-molded* spline, not an FDM part, so the FDM value would be lower. Other PLA+ data shows a more modest 20% elongation.18 This material category cannot be treated as a single entity; data must be sourced per-manufacturer and per-blend.

| Material / Manufacturer | Elongation at Break (%) | Test Standard | Orientation / Notes | Source |
| :---- | :---- | :---- | :---- | :---- |
| eSUN PLA+ | 74 % | GB/T 1040 | **Not FDM Data** (Injection molding spline) | [19](https://www.esun3d.com/uploads/eSUN_PLA+-Filament_TDS_V4.0.pdf) |
| Farnell PLA+ | 20 % | N/A | (No test standard listed) | [18](https://www.farnell.com/datasheets/3775310.pdf) |

### **3.3 HTPLA (High-Temperature PLA)**

HTPLA filaments are formulated to withstand higher temperatures, particularly after an annealing post-processing step. This property enhancement comes at a clear and consistent trade-off: a reduction in ductility. The data from multiple manufacturers shows that HTPLA is even more brittle than standard PLA, with most values clustering in the 2-5% range. This makes it suitable for static parts that require heat resistance but unsuitable for any application needing impact resistance or flexibility.

| Material / Manufacturer | Elongation at Break (%) | Test Standard | Orientation / Notes | Source |
| :---- | :---- | :---- | :---- | :---- |
| The Filament HT PLA | 12 % | ISO 527 | (Orientation not specified) | [55](https://3d.nice-cdn.com/upload/file/EN_TDS_The_Filament_HT_PLA.pdf) |
| Polymaker HT-PLA | 2.80 $\\pm$ 0.26 % | ISO 527 | X-Y | [21](https://wiki.polymaker.com/polymaker-products/more-about-our-products/documents/technical-data-sheets/pla/ht-pla) |
| Polymaker HT-PLA | 0.97 $\\pm$ 0.05 % | ISO 527 | Z-axis (Illustrates anisotropy) | [21](https://wiki.polymaker.com/polymaker-products/more-about-our-products/documents/technical-data-sheets/pla/ht-pla) |
| colorFabb LW-PLA-HT | 3 % | ISO 527-1A | 3D Printed (Foaming) | [56](https://colorfabb.com/media/datasheets/tds/colorfabb/TDS_E%20ColorFabb%20LW-PLA-HT.pdf) |
| Addnorth HT-PLA | 5 % | ISO 527 | (Orientation not specified) | [57](https://storage.googleapis.com/addnorth-com-public/files/HTPLA_TDS.pdf) |
| Fiber Force PLA PRO HT | 4.64 % | ISO 527 | 100% Infill | [22](http://www.fiberforce.it/wp-content/uploads/2019/08/TDS_PLA-PRO-HT_REV-2.0.pdf) |

### **3.4 PLA\_CF (Carbon Fiber PLA)**

This material is a prime example of the "additive embrittlement" effect. Carbon fibers are added to the PLA matrix to dramatically increase stiffness (tensile modulus) and strength. The consequence is a significant reduction in ductility. The already-brittle PLA base becomes even more so, with elongation at break values consistently falling between 2% and 8.4%. This material is designed for stiff, structural components where deflection is the enemy and any form of plastic deformation is not required.

| Material / Manufacturer | Elongation at Break (%) | Test Standard | Orientation / Notes | Source |
| :---- | :---- | :---- | :---- | :---- |
| Bambu PLA-CF | 8.4 $\\pm$ 3.2 % | ISO 527 | X-Y | [23](https://store.bblcdn.eu/s8/default/aefa8303ad8d40248b0d86dfdad46518/Bambu_PLA-CF_Technical_Data_Sheet_V3.pdf) |
| Polymaker PolyLite PLA-CF | 4.2 $\\pm$ 0.12 % | ASTM D638 | X-Y | [58](https://polymaker.com/wp-content/tech-docs/PolyLite_PLA_CF_PIS_EN.pdf) |
| Misumi PLA-CF | 4.2 $\\pm$ 0.12 % | ISO 527 | X-Y | [59](https://jp.marketplace.meviy.misumi-ec.com/info/ja/wp-content/uploads/2025/03/PLA-CF.pdf) |
| IEMAI CF-PLA | 2 % | ISO 527 | (Orientation not specified) | [24](https://www.iemai3d.com/wp-content/uploads/2020/12/CF-PLA_TDS.pdf) |

## **Section 4: Detailed Analysis & Data: Functional Materials**

### **4.1 PETG (Polyethylene Terephthalate Glycol)**

PETG is a widely used functional material known for its good balance of strength, temperature resistance, and ductility, making it a common alternative to ABS. The data for FDM-printed parts shows a typical "nominal elongation at break" of 28-31%.11 The Ultimaker value of 7.6% 61 is a significant outlier, possibly due to a different base resin or test settings.

Once again, data filtering is essential. The 400% value from Spectrum 62 must be disregarded as it cites the ISO D882 standard, which is for testing thin films, not FDM parts. A representative value for FDM-printed PETG is \~30%.

| Material / Manufacturer | Elongation at Break (%) | Test Standard | Orientation / Notes | Source |
| :---- | :---- | :---- | :---- | :---- |
| IEMAI PETG | 31 % | ISO 527-2 | Nominal Elongation at Break | [11](https://www.iemai3d.com/wp-content/uploads/2020/12/PETG_TDS.pdf) |
| Extrudr PETG | 28 % | ISO 527-2 | Nominal Elongation at Break | [60](https://3d.nice-cdn.com/upload/file/petg-TDS-en.pdf) |
| Ultimaker PETG | 7.6 $\\pm$ 0.2 % | ASTM D3039 | X-Y, 3D Printed | [61](https://um-support-files.ultimaker.com/materials/2.85mm/tds/PETG/Ultimaker-PETG-TDS-v1.00.pdf) |
| Spectrum r-PETG | 400 % | ISO D882 | **Not FDM Data** (Likely film/sheet test) | [62](https://spectrumfilaments.com/wp-content/uploads/2022/05/en_tds_spectrum_rpetg.pdf) |

### **4.2 PETG\_CF (Carbon Fiber PETG)**

This material provides a striking example of additive embrittlement. The base PETG's respectable ductility of \~30% is completely lost with the addition of carbon fibers. The resulting composite material is stiff, strong, and exceptionally brittle, with elongation at break values consistently reported at 2-3%. This transforms PETG from a tough "functional" material into a stiff "engineering" material.

| Material / Manufacturer | Elongation at Break (%) | Test Standard | Orientation / Notes | Source |
| :---- | :---- | :---- | :---- | :---- |
| Innovatefil PETG CF | 2.2 % | ISO 527 | X-Y | [12](https://www.materialpro3d.cz/user/related_files/tds_petg_cf_en.pdf) |
| 3deology CF-PETG | 3 % | ASTM D882 | (Orientation not specified) | [13](https://www.3deology.co.in/assets/pdf/CF-PETG.pdf) |
| Covalomotion PETG-CF | 3 % | ISO 527-2 | Strain at Break | [63](https://covalomotion.com/wp-content/uploads/2021/08/PETG-CF-TDS.pdf) |

### **4.3 PET (Polyethylene Terephthalate)**

PET is less common as an FDM material than PETG. The data reflects this, with only one source found providing FDM-specific properties. Roffelsen3D reports a 5.2% elongation at break for an FFF-printed part in the X-Y (flat) orientation.25 All other available data is for bulk PET in sheet, rod, or film form, which shows much higher ductility (10% to 165%).64 This non-FDM data is not applicable for 3D printing design and should be disregarded.

| Material / Manufacturer | Elongation at Break (%) | Test Standard | Orientation / Notes | Source |
| :---- | :---- | :---- | :---- | :---- |
| Roffelsen3D FFF PET | 5.2 % | ISO 527-2 | **FDM Data: X-Y (Flat)** | [25](https://roffelsen3d.com/wp-content/uploads/2023/02/Roffelsen3D_FFF_PET_Material-Data-Sheet_v6.pdf) |
| Roffelsen3D FFF PET | 1.5 % | ISO 527-2 | **FDM Data: Z-axis** | [25](https://roffelsen3d.com/wp-content/uploads/2023/02/Roffelsen3D_FFF_PET_Material-Data-Sheet_v6.pdf) |
| PET white (sheet) | 10 % | DIN EN ISO 527-2 | **Not FDM Data** (Bulk) | [64](https://whm.net/wp-content/uploads/2023/09/pet-white.pdf) |
| PET (sheet/rod) | 15 % | ISO 527-1/-2 | **Not FDM Data** (Bulk) | [65](https://www.directplastics.co.uk/pdf/datasheets/pet-sheet-rod-extruded-data-sheet.pdf) |
| Action Plastics PET (sheet) | 23 % | ASTM D638 | **Not FDM Data** (Bulk) | [66](https://actionplasticsinc.com/wp-content/uploads/2022/02/PET-Data-Sheet.pdf) |
| PET Film | 60 \- 165 % | N/A | **Not FDM Data** (Film) | [67](https://www.phoenixtechnologies.net/media/371/PET%20Properties%202008.pdf) |

### **4.4 ABS (Acrylonitrile Butadiene Styrene)**

ABS provides a classic illustration of the "Process-Property Gap." In its bulk form (e.g., extruded sheet or injection-molded parts), ABS is a tough material with a well-known elongation at break of \~25%.68 However, FDM-printed ABS is significantly more brittle. This is due to the material's tendency to warp and delaminate, leading to weaker interlayer bonds. The FDM-specific data from Ultimaker shows an elongation at break of only 4.6%.26 This 5-fold difference is critical for any engineering calculations.

| Material / Manufacturer | Elongation at Break (%) | Test Standard | Orientation / Notes | Source |
| :---- | :---- | :---- | :---- | :---- |
| Ultimaker ABS | 4.6 $\\pm$ 0.3 % | ASTM D3039 | **FDM Data: X-Y** | [26](https://um-support-files.ultimaker.com/materials/2.85mm/tds/ABS/Ultimaker-ABS-TDS-v5.00.pdf) |
| Ultimaker ABS | 2.0 $\\pm$ 0.1 % | ASTM D3039 | **FDM Data: Z-axis** | [26](https://um-support-files.ultimaker.com/materials/2.85mm/tds/ABS/Ultimaker-ABS-TDS-v5.00.pdf) |
| Laminated Plastics (sheet) | 25 % | ASTM D638 | **Not FDM Data** (Bulk) | [68](https://laminatedplastics.com/abs.pdf) |
| Plastim (sheet/rod) | 25 % | ISO 527 | **Not FDM Data** (Bulk) | [69](https://plastim.co.uk/wp-content/uploads/2019/07/ABS-Technical-Data-Sheet.pdf) |

### **4.5 ASA (Acrylonitrile Styrene Acrylate)**

ASA is chemically similar to ABS but with superior UV and weather resistance. Its mechanical properties, including the FDM-to-bulk gap, are also similar. FDM-printed ASA is a relatively brittle material, with values clustering in the 6.5% to 12% range.27

The data sheet from colorFabb 28 is exceptionally useful as it provides values for *both* the 3D-printed part (6.5% elongation) and the base injection-molded resin (20% elongation). This explicitly confirms the "Process-Property Gap" and demonstrates that FDM parts possess roughly one-third the ductility of their bulk-manufactured counterparts.

| Material / Manufacturer | Elongation at Break (%) | Test Standard | Orientation / Notes | Source |
| :---- | :---- | :---- | :---- | :---- |
| colorFabb ASA | 6.5 % | ISO 527-1A | **FDM Data** | [28](https://colorfabb.com/media/datasheets/tds/colorfabb/TDS_E_ColorFabb_ASA.pdf) |
| IEMAI 3D ASA | 9.2 $\\pm$ 1.4 % | ISO 527 | **FDM Data: X-Y** | [70](https://www.iemai3d.com/wp-content/uploads/2025/04/04_ASA-Filament-TDS.pdf) |
| Flashforge ASA | 9 \- 12 % | ISO 527 | **FDM Data: X-Y** | [27](https://after-support.flashforge.jp/uploads/datasheet/tds/ASA_TDS_EN.pdf) |
| 3D4MAKERS ASA | 25 % | ASTM D638 | (Likely Bulk Data) | [71](https://static.treatstock.com/static/fxd/wikiMaterials/ASA/files/tds_asa_filament.pdf) |
| colorFabb ASA (resin) | 20 % | ISO 527-1A | **Not FDM Data** (Injection Molded) | [28](https://colorfabb.com/media/datasheets/tds/colorfabb/TDS_E_ColorFabb_ASA.pdf) |

### **4.6 HIPS (High Impact Polystyrene)**

The data for HIPS presents one of the most extreme examples of the "Process-Property Gap." The material is named "High Impact" because in its bulk, sheet form, it is exceptionally tough and ductile, with an elongation at break of 50-55%.2

When 3D printed, however, this property vanishes. HIPS is known for poor layer adhesion, and the FDM data reflects this: elongation at break for 3D-printed HIPS is a mere 6-10%.4 The name "High Impact Polystyrene" is true for the base resin, but false for the FDM-printed part.

| Material / Manufacturer | Elongation at Break (%) | Test Standard | Orientation / Notes | Source |
| :---- | :---- | :---- | :---- | :---- |
| Flashforge HIPS | 6 \- 6.5 % | ISO 527 | **FDM Data: X-Y** | [4](https://after-support.flashforge.jp/uploads/datasheet/tds/HIPS_TDS_EN.pdf) |
| DivbyZ HIPS | 6 % | ASTM D638 | **FDM Data** | [72](https://www.divbyz.com/wp-content/uploads/2023/11/Technical_Datasheet-_HIPS-_16_04_19.pdf) |
| Stratasys HIPS | 10.0 % | ASTM D638 | **FDM Data: X-Y (Flat)** | [5](https://www.stratasys.com/siteassets/materials/materials-catalog/fdm-materials/validated-materials/hips/mds_fdm_hips_0823a.pdf) |
| Laminated Plastics (sheet) | 55 % | ASTM D638 | **Not FDM Data** (Bulk) | [2](https://laminatedplastics.com/polystyrene.pdf) |
| Plastics Intl (sheet) | 50 % | ASTM D638 | **Not FDM Data** (Bulk) | [3](https://www.plasticsintl.com/media/q1unrohn/polystyrene-hips-data-sheet.pdf) |

## **Section 5: Detailed Analysis & Data: Engineering Materials**

### **5.1 PC-ABS\_Blend**

This material demonstrates high variability between manufacturers. "PC-ABS" is a blend, and the ratio of Polycarbonate (PC) to ABS is not standardized. This proprietary ratio dictates the final properties. The Flashforge blend is highly ductile, with 24-26% elongation.30 In contrast, the Stratasys and Polymaker formulations are significantly more brittle, with values of only 4-5%.29 This material category, much like PLA+, cannot be treated as a single entity.

| Material / Manufacturer | Elongation at Break (%) | Test Standard | Orientation / Notes | Source |
| :---- | :---- | :---- | :---- | :---- |
| Flashforge PC/ABS | 24 \- 26 % | ISO 527 | **FDM Data: X-Y** | [30](https://after-support.flashforge.jp/uploads/datasheet/tds/PC_ABS_TDS_EN.pdf) |
| Stratasys PC-ABS | 5 % | ASTM D638 | **FDM Data: XZ Axis** | [73](https://cdn.mediavalet.com/usva/roush/wLtK14jF2U6f3KsucshoMQ/nUFc679TyUuan5vp4Sn1dQ/Original/pc_abs_spec_sheet.pdf) |
| Polymaker PC-ABS | 4.2 $\\pm$ 0.3 % | ISO 527 | **FDM Data: X-Y** | [29](https://polymaker.com/wp-content/uploads/lana-downloads/Polymaker_PC_ABS_TDS_V5.1.pdf) |

### **5.2 Polycarbonate (PC)**

A **critical data gap** was identified for FDM-printed Polycarbonate. PC in its bulk form (sheet or rod) is an extremely tough material, renowned for its high impact resistance, with elongation at break values of 60-80%.74

However, PC is very difficult to print, requiring high temperatures and suffering from poor layer adhesion if not printed correctly. Manufacturer data sheets for FDM-specific PC (e.g., Ultimaker 31) conspicuously *omit* the "elongation at break" value. Instead, they only report "elongation at yield." This is a common practice when a material is brittle and breaks at or very near its yield point. This implies the FDM-printed part has none of the ductility of the bulk material. No reliable FDM-specific *break* value was found.

| Material / Manufacturer | Elongation at Break (%) | Test Standard | Orientation / Notes | Source |
| :---- | :---- | :---- | :---- | :---- |
| Laminated Plastics (sheet) | 60 % | ASTM D638 | **Not FDM Data** (Bulk) | [74](https://laminatedplastics.com/polycarbonate.pdf) |
| Plastim (sheet/rod) | 80 % | ISO 527 | **Not FDM Data** (Bulk) | [75](https://plastim.co.uk/wp-content/uploads/2019/07/Polycarbonate-Technical-Data-Sheet.pdf) |
| Ultimaker PC | **(Value Not Provided)** | ASTM D3039 | **No FDM Break Value** (Only Yield) | [31](https://um-support-files.ultimaker.com/materials/2.85mm/tds/PC/Ultimaker-PC-TDS-v5.00.pdf) |

### **5.3 Nylon (Polyamide)**

Unfilled Nylon, when formulated for FDM printing, is an exceptionally tough and ductile material. It is the benchmark for high-flexibility functional parts. The data from Ultimaker shows an elongation at break *exceeding* 120% in the X-Y orientation.14 This high ductility is what provides Nylon's renowned impact and fatigue resistance. Data for bulk or film Nylon shows lower, though still high, values.76

| Material / Manufacturer | Elongation at Break (%) | Test Standard | Orientation / Notes | Source |
| :---- | :---- | :---- | :---- | :---- |
| Ultimaker Nylon | \> 120 % | ASTM D3039 | **FDM Data: X-Y (Flat)** | [14](https://um-support-files.ultimaker.com/materials/2.85mm/tds/NYLON/Ultimaker-Nylon-TDS-v5.00.pdf) |
| Ultimaker Nylon | 1.7 $\\pm$ 0.2 % | ASTM D3039 | **FDM Data: Z-axis** (Extreme Anisotropy) | 14 |
| Nylon 6 Cast | 55 % | DIN EN ISO 527-2 | **Not FDM Data** (Bulk) | [77](https://www.directplastics.co.uk/pdf/datasheets/Nylon%206%20Data%20Sheet.pdf) |
| MX Nylon Film | 33 % / 65 % | ASTM D638 | **Not FDM Data** (Film) | [76](https://mapnylon.com/wp-content/uploads/2021/08/Technical-Data-Sheet-S6121.pdf) |

### **5.4 Nylon\_CF (Carbon Fiber Nylon)**

This is another clear-cut case of additive embrittlement. The extreme ductility of base Nylon (\>120%) is sacrificed for the high stiffness and strength imparted by carbon fibers. FDM-printed Nylon-CF is a very stiff and brittle composite, with elongation at break values consistently in the 2-5% range.15 The 26% value from 3deology 78 is a significant outlier, likely due to a different test standard (ASTM D882, for films) or a very low fiber content.

| Material / Manufacturer | Elongation at Break (%) | Test Standard | Orientation / Notes | Source |
| :---- | :---- | :---- | :---- | :---- |
| Argyle Nylon 12 CF | 2.0 \- 3.0 % | ASTM D638 | **FDM Data** | [15](https://argylematerials.com/content/Nylon_12_CF-Material-Datasheet.pdf) |
| IEMAI CF-PA | 4.6 $\\pm$ 0.5 % | ISO 527 | **FDM Data: X-Y** | 16 |
| 3deology CF-Nylon | 26 % | ASTM D882 | (Anomalous value/standard) | [78](https://www.3deology.co.in/assets/pdf/CF-Nylon.pdf) |

### **5.5 Nylon\_GF (Glass Fiber Nylon)**

Glass-filled Nylon provides the most definitive evidence for the "Moisture Plasticization" finding. Like carbon fiber, glass fiber (GF) additives make the base Nylon brittle, with "dry" elongation values of 3.4-5%.17

However, the Polymaker data sheet 17 provides a second, crucial set of data: the properties after conditioning. After being "conditioned" (absorbing ambient humidity), the elongation at break for the *same FDM part* increases from 3.4% to 19.4%. This 6-fold increase in ductility is a critical environmental consideration for any part made of a polyamide.

| Material / Manufacturer | Elongation at Break (%) | Test Standard | Orientation / Notes | Source |
| :---- | :---- | :---- | :---- | :---- |
| Polymaker PolyMide PA6-GF | 3.4 $\\pm$ 0.3 % | ISO 527 | **FDM Data: X-Y, Dry/Annealed** | [17](https://polymaker.com/wp-content/uploads/lana-downloads/PolyMide_PA6_GF_TDS_V5.1.pdf) |
| Polymaker PolyMide PA6-GF | 19.4 $\\pm$ 2.2 % | ISO 527 | **FDM Data: X-Y, Conditioned (70% RH)** | [17](https://polymaker.com/wp-content/uploads/lana-downloads/PolyMide_PA6_GF_TDS_V5.1.pdf) |
| Emico PA-6 GF25 | 3.5 % | DIN 53455 | **Not FDM Data** (Bulk) | [79](https://www.emico.com/download-file/PA6_GF25_Materialdatenblatt_emico_Englisch_11.pdf) |
| WHM PA 6 GF30 | 5 % | DIN EN ISO 527-2 | **Not FDM Data** (Bulk) | [80](https://whm.net/wp-content/uploads/2023/09/pa6-gf30-black.pdf) |

## **Section 6: Detailed Analysis & Data: Flexible Materials**

### **6.1 TPU\_95A (Thermoplastic Polyurethane, 95A Shore Hardness)**

This material is an elastomer, and its primary mechanical property is high elongation. The data confirms this. TPU 95A is defined by its ability to stretch, with values consistently reported in the 560% to 1000% range. This makes it the benchmark for durability and flexibility in the material portfolio.

| Material / Manufacturer | Elongation at Break (%) | Test Standard | Orientation / Notes | Source |
| :---- | :---- | :---- | :---- | :---- |
| Flashforge TPU95A | 800 \- 1000 % | ISO 527 | **FDM Data: X-Y** | 32 |
| 3Dologie / 3Dneworld | 580 % | ASTM D638 | **FDM Data** | [81](https://3dologie.com/wp-content/uploads/2021/12/TDS-TPU-95A.pdf)[82](https://3dneworld.com/wp-content/uploads/2017/08/TPU95A.pdf) |
| Ultimaker TPU 95A | \> 560 % | ASTM D3039 | **FDM Data: X-Y** | [33](https://um-support-files.ultimaker.com/materials/2.85mm/tds/TPU-95A/Ultimaker-TPU95A-TDS-v5.00.pdf) |
| Ultimaker TPU 95A | 82.3 $\\pm$ 18.4 % | ASTM D3039 | **FDM Data: Z-axis** | [33](https://um-support-files.ultimaker.com/materials/2.85mm/tds/TPU-95A/Ultimaker-TPU95A-TDS-v5.00.pdf) |

### **6.2 TPU\_85A (Thermoplastic Polyurethane, 85A Shore Hardness)**

As a softer elastomer than 95A, TPU 85A also exhibits exceptionally high elongation. The FDM-specific values are consistently in the 580-600% range. This material also provides a clear example of anisotropy: the Ultrafuse data shows 600% elongation in the X-Y (flat) orientation, but this is nearly halved to 320% in the Z-X (upright) orientation.10

| Material / Manufacturer | Elongation at Break (%) | Test Standard | Orientation / Notes | Source |
| :---- | :---- | :---- | :---- | :---- |
| Ultrafuse TPU 85A | 600 % | ISO 527 | **FDM Data: X-Y (Flat)** | [10](https://move.forward-am.com/hubfs/AES%20Documentation/Flexible%20Filaments/TPU%2085A/TDS/Ultrafuse_TPU_85A_TDS_EN_v2.5.pdf) |
| Ultrafuse TPU 85A | 320 % | ISO 527 | **FDM Data: Z-X (Upright)** | [83](https://docs.rs-online.com/f3b8/A700000009213272.pdf)[10](https://move.forward-am.com/hubfs/AES%20Documentation/Flexible%20Filaments/TPU%2085A/TDS/Ultrafuse_TPU_85A_TDS_EN_v2.5.pdf) |
| Flex TPU 85A | 580 % | ASTM D638 | **FDM Data: X/Y** | [34](https://cdn03.plentymarkets.com/ioseuwg7moqp/propertyItems/4497029/Flex-TPU-85A-Filament-TDS.pdf) |
| PUR85A-ANTISTAT | 760 % | ASTM D-412 | **Not FDM Data** (Bulk) | [84](https://airinc.net/wp-content/uploads/2017/04/Polyurethane-85A-Antistatic-Technical-Data-Sheet.pdf) |

## **Section 7: Detailed Analysis & Data: Specialty Materials**

### **7.1 PP (Polypropylene)**

A **critical data gap** was identified for FDM-printed Polypropylene. In its bulk form, PP is famous for its "living hinge" capability, stemming from its exceptional fatigue resistance and extremely high elongation at break (100% to 650%).85

However, PP is notoriously difficult to 3D print, suffering from extreme warping and very poor interlayer adhesion. Reflecting this, manufacturer data sheets for FDM-specific PP (e.g., Ultimaker 35) *do not provide an elongation at break value*. As with Polycarbonate, this omission implies the FDM-printed part is brittle, has poor layer bonding, and possesses none of the ductility of its bulk counterpart. The bulk data is irrelevant for FDM parts.

| Material / Manufacturer | Elongation at Break (%) | Test Standard | Orientation / Notes | Source |
| :---- | :---- | :---- | :---- | :---- |
| S-Polytec (sheet) | 650 % | DIN EN ISO 527 | **Not FDM Data** (Bulk) | [85](https://www.s-polytec.com/media/attachment/file/d/a/data_sheet_pp-sheets.pdf) |
| Generic HPP (Homopolymer) | 100 \- 600 % | ISO 527 | **Not FDM Data** (Bulk) | [87](https://precisionpunch.com/wp-content/pdf/polypropylene.pdf) |
| Ultimaker PP | **(Value Not Provided)** | N/A | **No FDM Break Value** (Only Yield) | [35](https://3dneworld.com/wp-content/uploads/2017/08/PP.pdf)[88](https://um-support-files.ultimaker.com/materials/2.85mm/tds/PP/Ultimaker-PP-TDS-v3.00.pdf) |

### **7.2 PVA (Polyvinyl Alcohol)**

This property is **Not Applicable** for PVA. PVA is a water-soluble *support material*. It is designed to be dissolved, not to serve as a functional part. Consequently, its mechanical properties are irrelevant, and manufacturers do not report them on FDM data sheets.36 Data for PVA films exists but is for a different application (e.g., packaging) and is not relevant.91

| Material / Manufacturer | Elongation at Break (%) | Test Standard | Orientation / Notes | Source |
| :---- | :---- | :---- | :---- | :---- |
| PVA Film (Academic) | 236.1 \- 385.6 % | N/A | **Not FDM Data** (Film) | [91](https://www.researchgate.net/figure/Elongation-at-break-of-PVA-and-PVA-PLA-films_fig1_237081349) |
| Ultimaker PVA | **(Value Not Provided)** | N/A | Not Applicable (Support Material) | [36](https://www.farnell.com/datasheets/2310523.pdf) |
| purefil PVA | **(Value Not Provided)** | N/A | Not Applicable (Support Material) | [89](https://s3-eu-central-1.amazonaws.com/plentymarkets-public-92/pvdtyofq45f2/propertyItems/220/Material%20data%20sheet%20PVA%20purefil.pdf) |

### **7.3 PVB (Polyvinyl Butyral)**

This property is **Not Applicable** for the purposes of FDM part design. PVB filament is primarily used for its aesthetic properties (it can be smoothed with isopropyl alcohol) or in its bulk form as a safety-glass interlayer.37 No FDM-specific data sheets were found that list elongation at break as a key mechanical property.

| Material / Manufacturer | Elongation at Break (%) | Test Standard | Orientation / Notes | Source |
| :---- | :---- | :---- | :---- | :---- |
| EVERLAM (interlayer) | 250 % | EN ISO 527 | **Not FDM Data** (Film/Interlayer) | [37](https://www.everlam.com/hubfs/Product_Fact_Sheets/EVERLAM_product%20fact%20sheet_EN.pdf) |

### **7.4 PLA\_Wood**

This material contains fine wood particles suspended in a PLA matrix. This confirms the "additive embrittlement" finding. The wood particles are a non-reinforcing filler that disrupts the polymer matrix, making the material *more* brittle than standard PLA. While standard PLA from Flashforge showed 13.5-15.5% elongation 20, wood-filled PLA values cluster in the 6.5-10% range.38 The Bambu value (15.3%) 94 is an exception, suggesting a more ductile PLA base.

| Material / Manufacturer | Elongation at Break (%) | Test Standard | Orientation / Notes | Source |
| :---- | :---- | :---- | :---- | :---- |
| Bambu PLA Wood | 15.3 $\\pm$ 3.1 % | ISO 527 | **FDM Data: X-Y** | [94](https://store.bblcdn.com/s4/default/6fda0ae88e5a4e66bb5d58f2968eee42/Bambus_PLA_Wood_Technical_Data_Sheet.pdf) |
| Spectrum WOOD | 6.5 % | ISO 527 | **FDM Data** | [38](https://spectrumfilaments.com/wp-content/uploads/2022/05/en_tds_spectrum_wood.pdf) |
